Repository: EPFL-ENAC/steel-viz

# Steel generator (spike)

A test for the hub logo (#263). It builds a steel structure from a seed, in one of three forms:

- Tree: one column on a base plate, with arms, braces and secondary beams.
- Portal: two columns with beams between them, on one or two storeys, and a few arms out of the columns.
- Box: four columns in a rectangle. Beams and braces stay in its four walls, nothing sticks out of them.

Each bay storey gets its own bracing: none (moment connections), knee braces at both ends, a chevron (two braces up to the middle of the beam) or one diagonal. `--form` picks the form (`mix` lets the seed pick it, a tree seed gives the same tree in both).

A small frame solver checks that the structure stands up. If it does not, the generator adds a brace or changes a pinned connection to a moment connection. Then it sizes each member from the hub's own AISC or EU section tables (`frontend/src/assets/connection/` and `frontend/src/assets/hss/`).

Parts must not go through each other. A secondary beam is coped (its flanges cut back) where it meets the flanges of its arm, and its plate fits between those flanges. A brace stays above the arms under it on the same face of its column, and is long enough that its two gussets don't touch. `clash.ts` checks this with boxes, and `geometry.test.ts` runs it on every form, 240 structures.

The output is an SVG line drawing with the hidden lines removed. The SVG can also build itself step by step, as an animation.

Two renderers:

- `hlr.ts` (the default): exact hidden lines, from [three-edge-projection](https://github.com/gkjohnson/three-edge-projection). It takes 50 to 150 ms for one structure.
- `render` in `steel.ts` (`--painter`): the painter's trick, from `sculpture_render.py` on `feat/logo-aisc`. About 5 ms, but some lines are wrong. The playground uses it only while you drag the view in an SVG mode.

The playground also has a 3D view (`webgl.ts`, the "3D" choice, on by default). It is for looking at the structure, not for export. It runs in WebGL with three.js, and builds the geometry once per structure, so you can turn it, move it and zoom with every bolt shown, at the frame rate of the screen. Faces are filled with the background and the GPU depth buffer hides the hidden lines. Edges are thin lines. A second pass gives the thick outlines with the same rule as `hlr.ts` (a jump in depth over 50 mm, or another part behind), read from a depth and part-id texture. Bolt heads get thin lines only. The build animation plays in 3D too, on the same `timeline()`. The lines are close to the exact drawing but not the same (no gaps, no merged lines). "Copy SVG" always gives the exact drawing from `hlr.ts`, for the current view. "Full SVG" and the px sizes show the exact drawing.

In the 3D view: drag to turn, right drag (or shift drag) to move, the wheel or two fingers to zoom, double click to see the whole structure again. The view sliders follow.

The exact renderer draws like a technical drawing:

- Two line weights. Outlines are thick (9 mm at the drawing scale) and inner edges are thin (4 mm). To find an outline, it looks just beside each line, on both sides. The line is an outline when one side sees nothing, a surface more than 50 mm further back, or another part behind it. So each part keeps its own outline, a plate on a flange too.
- Gaps. A line that goes behind something stops a little before it, so the depth reads better. The gap is as wide as an outline.
- No double lines. Lines that lie on top of each other in the same part are merged, and a thin line under a thick one is removed.
- Widths for a size. `--size 96` (or "96 px" in the playground) says the drawing will be shown 96 px wide. Then the outlines are 2 px and the inner lines 1 px, so a small logo keeps readable lines. Small drawings also show less: no bolts at 160 px or less, no plates at 64 px or less, no secondary beams at 40 px or less (`DETAIL` in `steel.ts`).

`--flat` (or "One weight" in the playground) draws every line at one width, as before, with no gaps.

The build animation (`--animate`) shows the parts put in place, like on a site. The columns come down from above. An arm slides in from outside the frame, along its own axis, after its plates. A bay beam is lowered between its two columns. Then the bolts pop in one by one. A part waits only for the parts it stands on, and up to three beams can fly in at the same time (`CRANES` in `steel.ts`), so a big structure builds in about 4 s. Each part has a `kind` and a `from` direction for this (set in `generate.ts`), and `timeline()` in `steel.ts` says when each part moves and lands. A line that a later part hides stays visible until that part lands. While a beam moves, its lines are already cut where other parts will hide it at the end, so a small hole can move with it.

To find a structure that works as a logo, `score.ts` gives each one a score from 0 to 1.

File: specimens/Aslani_C1.json
{
  "id": "Aslani_C1",
  "investigator": "Aslani",
  "specimen_ID": "C1",
  "date": "1989",
  "cross_section_shape": "Double Channel",
  "cross_section_size": "2 C130x10",
  "area": "2489.28",
  "d_br": "127",
  "b_br": "88",
  "t_br": "4.8",
  "w_br": "8.1",
  "i_x": "6134497",
  "i_y": "2762792",
  "r_x": "99.28",
  "r_y": "66.62",
  "z_x": "114216",
  "z_y": "75612",
  "j": "5854838",
  "configuration": "SBF",
  "brace_angle": "45",
  "l_b": "3405",
  "l_b_clear": "3405",
  "steel": "ASTM A36",
  "e": "200000",
  "f_yn": "250",
  "fy_m": "365",
  "f_um": "nr",
  "boundary_condition": "Gusset plate",
  "l_1t": "nr",
  "l_2t": "nr",
  "l_3t": "nr",
  "l_4t": "nr",
  "l_5t": "nr",
  "l_6t": "nr",
  "l_7t": "nr",
  "_8t": "nr",
  "t_t": "nr",
  "l_1b": "nr",
  "l_2b": "nr",
  "l_3b": "nr",
  "l_4b": "nr",
  "l_5b": "nr",
  "l_6b": "nr",
  "l_7b": "nr",
  "l_8b": "nr",
  "t_b": "nr",
  "steel_gp": "nr",
  "f_yn_gp": "nr",
  "f_ym_gp": "nr",
  "f_um_gp": "nr",
  "weld_type": "Fillet",
  "l_weld": "nr",
  "t_weld": "nr",
  "stick_space": "533.4",
  "nub_bolts": "na",
  "bolt_size": "na",
  "bolt_mat": "na",
  "reinforcement_pl": "na",
  "loading_protocol": "EQ Protocol",
  "p_t": "nr",
  "p_t_theory": "909.6",
  "p_c": "nr",
  "kl_r": "50",
  "l_c": "0.7",
  "l_c_theory": "0.7",
  "k_assumed": "1",
  "kl_r_theory": "51.11",
  "reference": "Aslani, A.F. (1989). \"Experimental and analytical study of the inelastic behavior of double angle bracing members under severe cyclic loading\", PhD thesis, Department of Civil Engineering, University of Michigan, Ann Arbor, Michigan, USA",
  "link": "https://deepblue.lib.umich.edu/handle/2027.42/128302",
  "latitude": "42.278046",
  "longitude": "-83.73822"
}

File: specimens/Aslani_C2.json
{
  "id": "Aslani_C2",
  "investigator": "Aslani",
  "specimen_ID": "C2",
  "date": "1989",
  "cross_section_shape": "Double Channel",
  "cross_section_size": "2 C100X8",
  "area": "2017.8",
  "d_br": "102",
  "b_br": "80",
  "t_br": "7.5",
  "w_br": "4.7",
  "i_x": "3200527",
  "i_y": "18007552",
  "r_x": "99.28",
  "r_y": "66.62",
  "z_x": "74487",
  "z_y": "54790",
  "j": "3541646",
  "configuration": "SBF",
  "brace_angle": "45",
  "l_b": "3059",
  "l_b_clear": "3059",
  "steel": "ASTM A36",
  "e": "200000",
  "f_yn": "250",
  "fy_m": "317",
  "f_um": "nr",
  "boundary_condition": "Gusset plate",
  "l_1t": "nr",
  "l_2t": "nr",
  "l_3t": "nr",
  "l_4t": "nr",
  "l_5t": "nr",
  "l_6t": "nr",
  "l_7t": "nr",
  "_8t": "nr",
  "t_t": "nr",
  "l_1b": "nr",
  "l_2b": "nr",
  "l_3b": "nr",
  "l_4b": "nr",
  "l_5b": "nr",
  "l_6b": "nr",
  "l_7b": "nr",
  "l_8b": "nr",
  "t_b": "nr",
  "steel_gp": "nr",
  "f_yn_gp": "nr",
  "f_ym_gp": "nr",
  "f_um_gp": "nr",
  "weld_type": "Fillet",
  "l_weld": "nr",
  "t_weld": "nr",
  "stick_space": "0",
  "nub_bolts": "na",
  "bolt_size": "na",
  "bolt_mat": "na",
  "reinforcement_pl": "na",
  "loading_protocol": "EQ Protocol",
  "p_t": "nr",
  "p_t_theory": "640",
  "p_c": "nr",
  "kl_r": "50",
  "l_c": "0.6",
  "l_c_theory": "0.58",
  "k_assumed": "1",
  "kl_r_theory": "45.92",
  "reference": "Aslani, A.F. (1989). \"Experimental and analytical study of the inelastic behavior of double angle bracing members under severe cyclic loading\", PhD thesis, Department of Civil Engineering, University of Michigan, Ann Arbor, Michigan, USA",
  "link": "https://deepblue.lib.umich.edu/handle/2027.42/128302",
  "latitude": "42.278046",
  "longitude": "-83.73822"
}

File: specimens/Aslani_C3.json
{
  "id": "Aslani_C3",
  "investigator": "Aslani",
  "specimen_ID": "C3",
  "date": "1989",
  "cross_section_shape": "Double Channel",
  "cross_section_size": "2 C100X8",
  "area": "2017.8",
  "d_br": "102",
  "b_br": "80",
  "t_br": "7.5",
  "w_br": "4.7",
  "i_x": "3200527",
  "i_y": "18007552",
  "r_x": "99.28",
  "r_y": "66.62",
  "z_x": "74487",
  "z_y": "54790",
  "j": "3541646",
  "configuration": "SBF",
  "brace_angle": "45",
  "l_b": "3059",
  "l_b_clear": "3059",
  "steel": "ASTM A36",
  "e": "200000",
  "f_yn": "250",
  "fy_m": "nr",
  "f_um": "nr",
  "boundary_condition": "Gusset plate",
  "l_1t": "nr",
  "l_2t": "nr",
  "l_3t": "nr",
  "l_4t": "nr",
  "l_5t": "nr",
  "l_6t": "nr",
  "l_7t": "nr",
  "_8t": "nr",
  "t_t": "nr",
  "l_1b": "nr",
  "l_2b": "nr",
  "l_3b": "nr",
  "l_4b": "nr",
  "l_5b": "nr",
  "l_6b": "nr",
  "l_7b": "nr",
  "l_8b": "nr",
  "t_b": "nr",
  "steel_gp": "nr",
  "f_yn_gp": "nr",
  "f_ym_gp": "nr",
  "f_um_gp": "nr",
  "weld_type": "Fillet",
  "l_weld": "nr",
  "t_weld": "nr",
  "stick_space": "254",
  "nub_bolts": "na",
  "bolt_size": "na",
  "bolt_mat": "na",
  "reinforcement_pl": "na",
  "loading_protocol": "EQ Protocol",
  "p_t": "nr",
  "p_t_theory": "756.7",
  "p_c": "nr",
  "kl_r": "50",
  "l_c": "0.7",
  "l_c_theory": "0.63",
  "k_assumed": "1",
  "kl_r_theory": "45.92",
  "reference": "Aslani, A.F. (1989). \"Experimental and analytical study of the inelastic behavior of double angle bracing members under severe cyclic loading\", PhD thesis, Department of Civil Engineering, University of Michigan, Ann Arbor, Michigan, USA",
  "link": "https://deepblue.lib.umich.edu/handle/2027.42/128302",
  "latitude": "42.278046",
  "longitude": "-83.73822"
}

File: specimens/Black_Strut-11.json
{
  "id": "Black_Strut-11",
  "investigator": "Black et al.",
  "specimen_ID": "Strut-11",
  "date": "1980",
  "cross_section_shape": "Double Channel",
  "cross_section_size": "C200x17",
  "area": "4340",
  "d_br": "203",
  "b_br": "114",
  "t_br": "19.8",
  "w_br": "na",
  "i_x": "3219852.17",
  "i_y": "1086000",
  "r_x": "27237.87",
  "r_y": "15818.67",
  "z_x": "nr",
  "z_y": "nr",
  "j": "107600",
  "configuration": "SB",
  "brace_angle": "45",
  "l_b": "3000",
  "l_b_clear": "3000",
  "steel": "ASTM A36",
  "e": "200000",
  "f_yn": "250",
  "fy_m": "245",
  "f_um": "nr",
  "boundary_condition": "Pin-Pin end",
  "l_1t": "na",
  "l_2t": "na",
  "l_3t": "na",
  "l_4t": "na",
  "l_5t": "na",
  "l_6t": "na",
  "l_7t": "na",
  "_8t": "na",
  "t_t": "na",
  "l_1b": "Pin-Pin Ended",
  "l_2b": "Pin-Pin Ended",
  "l_3b": "Pin-Pin Ended",
  "l_4b": "Pin-Pin Ended",
  "l_5b": "na",
  "l_6b": "na",
  "l_7b": "na",
  "l_8b": "na",
  "t_b": "Pin-Pin Ended",
  "steel_gp": "na",
  "f_yn_gp": "na",
  "f_ym_gp": "na",
  "f_um_gp": "na",
  "weld_type": "CJP",
  "l_weld": "nr",
  "t_weld": "nr",
  "stick_space": "na",
  "nub_bolts": "na",
  "bolt_size": "na",
  "bolt_mat": "na",
  "reinforcement_pl": "na",
  "loading_protocol": "Symmetric Cyclic",
  "p_t": "1065.5",
  "p_t_theory": "1062.3",
  "p_c": "610.4",
  "kl_r": "120",
  "l_c": "1.3",
  "l_c_theory": "0",
  "k_assumed": "1",
  "kl_r_theory": "0.19",
  "reference": "Black, R. G., Wenger, W. A. B., & Popov, E. P. (1980). Inelastic Buckling of Steel Struts Under Cyclic Load Reversals, Report No. UBC/EERC-80/40), University of California at Berkeley, Berkeley, CA, USA",
  "link": "https://nisee.berkeley.edu/elibrary/Text/101000963",
  "latitude": "37.87479212",
  "longitude": "-122.2576617"
}

File: specimens/Cheng_Chen_Niu_Nethercot_B-H4-0.2-15.json
{
  "id": "Cheng_Chen_Niu_Nethercot_B-H4-0.2-15",
  "experimental_program": "Cheng, Chen, Niu & Nethercot",
  "date": "2018",
  "section_c": "350x200x4x6",
  "specimen_designation": "B-H4-0.2-15",
  "d_c": "350",
  "k_c": "6",
  "k1_c": "5.7",
  "h_c": "338",
  "t_cw": "3.8",
  "h_over_t_cw": "88.9",
  "b_cf": "200",
  "t_cf": "6",
  "b_f_over_t_cf": "16.7",
  "a_cm": "3684",
  "a_cn": "3752",
  "i_xb": "8.30E+07",
  "i_xc": "8001546",
  "s_xc": "475638",
  "s_yc": "80015",
  "z_xc": "521332",
  "z_yc": "121220",
  "j_c": "35092",
  "c_wc": "2.40E+11",
  "r_yc": "47",
  "r_xc": "150",
  "l_c": "1500",
  "l_sc": "1500",
  "l_bc": "1500",
  "l_b_over_r_yc": "32.2",
  "k_xc": "0.7",
  "k_yc": "0.5",
  "lambda_xc": "7",
  "lambda_yc": "16",
  "lambda_ltb": "0.19",
  "steel_c": "ASTM A588",
  "r_y": "1.1",
  "r_t": "1.2",
  "f_ymf": "350",
  "f_ymw": "392",
  "f_umf": "499",
  "f_umw": "507",
  "f_yn": "345",
  "f_un": "485",
  "e_nc": "200000",
  "e_mc": "202000",
  "g_nc": "77200",
  "g_mc": "77692",
  "boundary_condition": "Fixed-Free",
  "p_ym": "1366912",
  "p_yn": "1294440",
  "p_ye": "1423884",
  "lateral_lp": "Symmetric",
  "direction_lp": "Bidirectional",
  "axis_of_bending": "Bi-axial",
  "axial_lp": "Constant",
  "p_g": "259000",
  "p_t": "NA",
  "p_c": "259000",
  "p_g_over_p_ym": "0.19",
  "p_g_over_p_yn": "0.2",
  "p_t_over_p_ym": "NA",
  "p_c_over_p_ym": "0.19",
  "p_c_over_p_yn": "0.2",
  "p": "259000",
  "t_top_plate": "NR",
  "t_bottom_plate": "NR",
  "test_procedure": "All the specimens were subjected to constant axial load as well as cyclic lateral load.",
  "comments": "All the loading devices were connected to the hinge connection on one end and on the other end to the sliding devices, where only linear movement along the given direction was possible. As a result, the horizontal and vertical loads could act on the specimen along the horizontal and vertical directions respectively during the entire test.",
  "k_test": "199",
  "k_flexure_th": "336",
  "k_shear_th": "1459",
  "k_theory": "273",
  "th_y": "0.008",
  "th_lb": "0.01",
  "th_80": "NA",
  "th_50": "NA",
  "th_20": "NA",
  "th_1l": "NR",
  "th_2l": "NR",
  "th_3l": "NR",
  "th_4l": "NR",
  "th_6l": "NR",
  "d_80": "NR",
  "d_50": "NR",
  "d_20": "NR",
  "f_class_us": "noncompact",
  "w_class_us": "compact",
  "cs_class_us": "noncompact",
  "f_class_eu": "Class-4",
  "w_class_eu": "Class-4",
  "cs_class_eu": "Class-4",
  "cfe": "no",
  "reference": "Cheng, X., Y. Chen, and D. A. Nethercot. 2018 \"Experimental study on H-section steel beam-columns under cyclic biaxial bending considering the effect of local buckling.\", Engineering Structures, 174(Nov.): 826-839.",
  "link": "https://doi.org/10.1016/j.engstruct.2018.08.001",
  "latitude": "31.273419",
  "longitude": "121.387232"
}

File: specimens/Chi_and_Uang_2002_DC2.json
{
  "id": "Chi_and_Uang_2002_DC2",
  "specimen_type": "Exterior - Beam Loaded - Subassembly",
  "connection_type": "RBS",
  "section_c": "W27x194",
  "d_c": 713.74,
  "b_cf": 355.6,
  "t_cf": 34.036,
  "t_cw": 19.05,
  "h_c": 3810,
  "section_b": "W36x150",
  "d_b": 911.86,
  "b_bf": 304.8,
  "t_bf": 23.876,
  "t_bw": 15.875,
  "l_b": 3581.4,
  "l_o": 3224.53,
  "rbs_cut": 0.25,
  "b_bf_rbs": 228.6,
  "t_cp": 25.4,
  "n_dp": 0,
  "slab": false,
  "reference": "Chi, B., and Uang, C.-M. (2002). “Cyclic response and design recommendations of reduced beam section moment connections with deep columns.” Journal of Structural Engineering, 128(4), 464–473. https://doi.org/10.1061/(ASCE)0733-9445(2002)128:4(464).",
  "link": "https://doi.org/10.1061/(ASCE)0733-9445(2002)128:4(464)",
  "z_xb": 9520884.184,
  "z_xb_rbs": 7905329.428,
  "f_yb": 344.7379543,
  "f_yb_mill": "NA",
  "f_yb_avg": 379.8241715,
  "r_n_pl_m_aisc": 3891.221266,
  "r_n_pl_n_aisc": 3092.720555,
  "r_n_el_n_aisc": 2812.388848
}

File: specimens/Ciutina_and_Dubina_2008_CP-R-M.json
{
  "id": "Ciutina_and_Dubina_2008_CP-R-M",
  "specimen_type": "Interior - Column Loaded - Subassembly",
  "connection_type": "WUF-W",
  "section_c": "HEB 300",
  "d_c": 299.9999997,
  "b_cf": 299.9999997,
  "t_cf": 18.99999998,
  "t_cw": 10.99999999,
  "h_c": 2500,
  "section_b": "IPE 360",
  "d_b": 359.9999996,
  "b_bf": 170.0022,
  "t_bf": 12.7,
  "t_bw": 7.999984,
  "l_b": 3209.999997,
  "t_cp": 17.018,
  "n_dp": 0,
  "slab": false,
  "reference": "Ciutina, A. L., and Dubina, D. (2008). “Column web stiffening of steel beam-to-column joints subjected to seismic actions.” Journal of Structural Engineering, 134(3), 505–510. https://doi.org/10.1061/(ASCE)0733-9445(2008)134:3(505).",
  "link": "https://doi.org/10.1061/(ASCE)0733-9445(2008)134:3(505)"
}

File: specimens/Elkady_and_Lignos_C1.json
{
  "id": "Elkady_and_Lignos_C1",
  "experimental_program": "Elkady & Lignos",
  "date": 2018,
  "section_c": "W610x217",
  "specimen_designation": "C1",
  "d_c": 630,
  "k_c": 50.8,
  "k1_c": 28.6,
  "h_c": 528.4,
  "t_cw": 17.3,
  "h_over_t_cw": 30.5,
  "b_cf": 327,
  "t_cf": 26.9,
  "b_f_over_t_cf": 6.1,
  "a_cm": 27561,
  "a_cn": 27700,
  "i_xb": "1.90E+09",
  "i_xc": 157011877,
  "s_xc": 5957435,
  "s_yc": 960317,
  "z_xc": 6740976,
  "z_yc": 1481308,
  "j_c": 5284287,
  "c_wc": "1.43E+13",
  "r_yc": 75,
  "r_xc": 261,
  "l_c": 3901,
  "l_sc": 1951,
  "l_bc": 3901,
  "l_b_over_r_yc": 51.7,
  "k_xc": 0.5,
  "k_yc": 0.5,
  "lambda_xc": 7,
  "lambda_yc": 26,
  "lambda_ltb": 0.26,
  "steel_c": "ASTM A992 Gr. 50",
  "r_y": 1.1,
  "r_t": 1.1,
  "f_ymf": 414,
  "f_ymw": 415,
  "f_umf": 509,
  "f_umw": 502,
  "f_yn": 345,
  "f_un": 450,
  "e_nc": 200000,
  "e_mc": 190481,
  "g_nc": 77200,
  "g_mc": 73262,
  "boundary_condition": "Fixed-Fixed",
  "p_ym": 11423976,
  "p_yn": 9556500,
  "p_ye": 10512150,
  "lateral_lp": "Symmetric",
  "direction_lp": "Unidirectional",
  "axis_of_bending": "Strong",
  "axial_lp": "Constant",
  "p_g": 2282000,
  "p_t": "NA",
  "p_c": 2282000,
  "p_g_over_p_ym": 0.2,
  "p_g_over_p_yn": 0.24,
  "p_t_over_p_ym": "NA",
  "p_c_over_p_ym": 0.2,
  "p_c_over_p_yn": 0.24,
  "p": 2282000,
  "t_top_plate": 76,
  "t_bottom_plate": 76,
  "test_procedure": "First axial load was applied, following the controlled displacements/ rotations were applied at the controlled points simultaneously.",
  "comments": "Axial loading of 20kN/sec is applied until the desired axial load is achieved.",
  "k_test": 3901,
  "k_flexure_th": 5498,
  "k_shear_th": 14466,
  "k_theory": 3984,
  "th_y": 0.006,
  "th_lb": 0.015,
  "th_80": 0.028,
  "th_50": 0.04,
  "th_20": "NA",
  "th_1l": 0.03,
  "th_2l": 0.04,
  "th_3l": 0.04,
  "th_4l": "NA",
  "th_6l": "NA",
  "d_80": 0.01,
  "d_50": 0.022,
  "d_20": "NA",
  "f_class_us": "compact",
  "w_class_us": "compact",
  "cs_class_us": "compact",
  "f_class_eu": "Class-1",
  "w_class_eu": "Class-1",
  "cs_class_eu": "Class-1",
  "cfe": "no",
  "reference": "Elkady, A., and Lignos, D.G. 2018. \"Full-scale testing of deep wide-flange steel columns under multiaxis cyclic loading: Loading sequence, boundary effects, and lateral stability bracing force demands\", ASCE Journal of Structural Engineering, Vol. 144(2), 04017189.",
  "link": "https://doi.org/10.1061/(ASCE)ST.1943-541X.0001937",
  "latitude": 45.505,
  "longitude": -73.614
}

File: specimens/Elkady_and_Lignos_C6.json
{
  "id": "Elkady_and_Lignos_C6",
  "experimental_program": "Elkady & Lignos",
  "date": 2018,
  "section_c": "W610x217",
  "specimen_designation": "C6",
  "d_c": 628,
  "k_c": 50.8,
  "k1_c": 28.6,
  "h_c": 526.4,
  "t_cw": 17.8,
  "h_over_t_cw": 29.6,
  "b_cf": 324,
  "t_cf": 27.3,
  "b_f_over_t_cf": 5.9,
  "a_cm": 27897,
  "a_cn": 27700,
  "i_xb": "1.90E+09",
  "i_xc": 155025105,
  "s_xc": 5976433,
  "s_yc": 956945,
  "z_xc": 6776416,
  "z_yc": 1478341,
  "j_c": 5524092,
  "c_wc": "1.40E+13",
  "r_yc": 75,
  "r_xc": 259,
  "l_c": 3904,
  "l_sc": 2928,
  "l_bc": 3904,
  "l_b_over_r_yc": 52.4,
  "k_xc": 0.7,
  "k_yc": 0.5,
  "lambda_xc": 11,
  "lambda_yc": 26,
  "lambda_ltb": 0.25,
  "steel_c": "ASTM A992 Gr. 50",
  "r_y": 1.1,
  "r_t": 1.1,
  "f_ymf": 368,
  "f_ymw": 378,
  "f_umf": 483,
  "f_umw": 479,
  "f_yn": 345,
  "f_un": 450,
  "e_nc": 200000,
  "e_mc": 204413,
  "g_nc": 77200,
  "g_mc": 78620,
  "boundary_condition": "Fixed-Flexible",
  "p_ym": 10405551,
  "p_yn": 9556500,
  "p_ye": 10512150,
  "lateral_lp": "Symmetric",
  "direction_lp": "Bidirectional",
  "axis_of_bending": "Bi-axial",
  "axial_lp": "Constant",
  "p_g": 2216000,
  "p_t": "NA",
  "p_c": 2216000,
  "p_g_over_p_ym": 0.21,
  "p_g_over_p_yn": 0.23,
  "p_t_over_p_ym": "NA",
  "p_c_over_p_ym": 0.21,
  "p_c_over_p_yn": 0.23,
  "p": 2216000,
  "t_top_plate": 76,
  "t_bottom_plate": 76,
  "test_procedure": "First axial load was applied, following the controlled displacements/ rotations were applied at the controlled points simultaneously.",
  "comments": "Axial loading of 20kN/sec is applied until the desired axial load is achieved.",
  "k_test": 3190,
  "k_flexure_th": 3930,
  "k_shear_th": 23911,
  "k_theory": 3375,
  "th_y": 0.006,
  "th_lb": 0.02,
  "th_80": 0.03,
  "th_50": 0.04,
  "th_20": "NA",
  "th_1l": 0.03,
  "th_2l": 0.035,
  "th_3l": "NA",
  "th_4l": "NA",
  "th_6l": "NA",
  "d_80": 0.008,
  "d_50": 0.02,
  "d_20": "NA",
  "f_class_us": "compact",
  "w_class_us": "compact",
  "cs_class_us": "compact",
  "f_class_eu": "Class-1",
  "w_class_eu": "Class-1",
  "cs_class_eu": "Class-1",
  "cfe": "no",
  "reference": "Elkady, A., and Lignos, D.G. 2018. \"Full-scale testing of deep wide-flange steel columns under multiaxis cyclic loading: Loading sequence, boundary effects, and lateral stability bracing force demands\", ASCE Journal of Structural Engineering, Vol. 144(2), 04017189.",
  "link": "https://doi.org/10.1061/(ASCE)ST.1943-541X.0001937",
  "latitude": 45.505,
  "longitude": -73.614
}

File: specimens/Fell_et_al_HSS1-1.json
{
  "id": "Fell_et_al_HSS1-1",
  "investigator": "Fell, Kanvinde & Deierlein",
  "specimen_ID": "HSS1-1",
  "date": 2009,
  "cross_section_shape": "Rectangular HSS",
  "cross_section_size": "HSS102x102x6.4",
  "area": 2110,
  "d_br": 101.6,
  "b_br": 101.6,
  "t_br": 6.4,
  "w_br": "na",
  "i_x": 3160000,
  "i_y": 3160000,
  "r_x": 38.7,
  "r_y": 38.7,
  "z_x": 74700,
  "z_y": 74700,
  "j": 5170000,
  "configuration": "SB",
  "brace_angle": 45,
  "l_b": 2985,
  "l_b_clear": 2477,
  "steel": "A500 Gr. B",
  "e": 200000,
  "f_yn": 315,
  "fy_m": 460,
  "f_um": 488,
  "boundary_condition": "Gusset plate",
  "l_1t": 508,
  "l_2t": 152.4,
  "l_3t": 292,
  "l_4t": 38,
  "l_5t": "na",
  "l_6t": "na",
  "l_7t": "na",
  "_8t": "na",
  "t_t": 12.7,
  "l_1b": 508,
  "l_2b": 152.4,
  "l_3b": 292,
  "l_4b": 38,
  "l_5b": "na",
  "l_6b": "na",
  "l_7b": "na",
  "l_8b": "na",
  "t_b": 12.7,
  "steel_gp": "A572 Gr.50",
  "f_yn_gp": 345,
  "f_ym_gp": 508,
  "f_um_gp": 549,
  "weld_type": "Fillet",
  "l_weld": 254,
  "t_weld": 6.4,
  "stick_space": "na",
  "nub_bolts": "na",
  "bolt_size": "na",
  "bolt_mat": "na",
  "reinforcement_pl": "203x51x6.4",
  "loading_protocol": "Symmetric Cyclic",
  "p_t": 1099,
  "p_t_theory": 970.6,
  "p_c": 698,
  "kl_r": 77,
  "l_c": 1.2,
  "l_c_theory": 1.18,
  "k_assumed": 1,
  "kl_r_theory": 77.13,
  "reference": "Fell, B.V., Kanvinde A.M., Deierlein, G.G., Myers, A.T. 2009. \"Experimental Investigation of Inelastic Cyclic Buckling and Fracture of Steel Braces,\" ASCE, Journal Structural Engineering, Vol. 135 (1), pp. 19-32.",
  "link": "https://doi.org/10.1061/(ASCE)0733-9445(2009)135:1(19)",
  "latitude": 37.91350046,
  "longitude": -122.333448
}

File: specimens/Hjelmstad_and_Popov_1983_4.json
{
  "id": 18,
  "investigator": "Hjelmstad & Popov",
  "year": 1983,
  "spec_id": 4,
  "profile": "W18x40",
  "region": "USA",
  "sec_type": "hot-rolled",
  "sg_flg_link": "A36",
  "sg_web_link": "A36",
  "f_y_n_flg": 250,
  "f_y_n_web": 250,
  "f_u_n_flg": 400,
  "f_u_n_web": 400,
  "e_n_flg": 205000,
  "e_n_web": 205000,
  "f_y_m_flg": 242,
  "f_y_m_web": 273,
  "f_y_exp_l_flg": 375,
  "f_y_exp_l_web": 375.0,
  "f_u_m_flg": 404.0,
  "f_u_m_web": 415.0,
  "f_u_exp_l_flg": 480.0,
  "f_u_exp_l_web": 480.0,
  "e_m_flg": 193200.0,
  "e_m_web": 195270.0,
  "r_y_flg": 1.5,
  "r_y_web": 1.5,
  "r_t_flg": 1.2,
  "r_t_web": 1.2,
  "f_u_f_y_n_flg": 1.6,
  "f_u_f_y_n_web": 1.6,
  "f_u_f_y_m_flg": 1.669421488,
  "f_u_f_y_m_web": 1.52014652,
  "h_n": 455,
  "tw_n": 8,
  "bf_n": 153,
  "tf_n": 13.3,
  "tf_add_n": "NA",
  "r_n": 10,
  "h_m": 454.2,
  "tw_m": 8,
  "bf_m": 152,
  "tf_m": 13.2,
  "tf_add_m": "NA",
  "hw_n": 408.4,
  "hw_m": 407.8,
  "a_fil_n": 21.46018366,
  "af_n": 2034.9,
  "aw_n": 3427.2,
  "a_n": 7582.840735,
  "af_m": 2006.4,
  "aw_m": 3422.4,
  "a_m": 7521.040735,
  "zp_fil_n": 18195.34468,
  "zp_n": 1284063.795,
  "zp_no_fil_n": 1248732.45,
  "zp_fil_m": 18169.59246,
  "zp_m": 1269017.672,
  "zp_no_fil_m": 1250848.08,
  "link_loc": "middle",
  "l_confi": "TF1",
  "l_con_typ": "bolted",
  "l_st": "NA",
  "h_st": "NA",
  "e": 711,
  "l_con_confi": "LC2",
  "l_con_wld": "NA",
  "l_endp_wld": "CJP single bevel groove",
  "l_bu_wld": "NA",
  "l_s_side": "double",
  "l_s_reg": "regular",
  "l_s_d_pnl_1_f": 177.8,
  "l_s_d_pnl_2_f": "NA",
  "l_s_d_pnl_1_b": 177.8,
  "l_s_d_pnl_2_b": "NA",
  "t_s": 9.5,
  "l_s_weld": "fillet",
  "l_s_no_f": 3,
  "l_s_no_b": 3,
  "a_b_b": "NA",
  "t_e_s": "NA",
  "t_b_s": "NA",
  "d_b_s": "NA",
  "d_b_pnl_1": "NA",
  "d_b_pnl_2": "NA",
  "b_s_no": "NA",
  "l_p_typ": "Symmetric-cyclic",
  "n_d_n_pl_ten": "NA",
  "n_d_n_pl_comp": "NA",
  "fail_mode": "FM11",
  "ov_aisc": 1.65,
  "ov_ec8": 2.14,
  "class_aisc": "short",
  "class_ec8": "intermediate",
  "reference": "Hjelmstad, K. D. and Popov, E. P. (1983). “Seismic behavior of active beam links in eccentrically braced frames.” Report No. UCB/EERC-83/15, Earthquake Engineering Research Center, Berkeley, California",
  "url": "https://nehrpsearch.nist.gov/static/files/NSF/PB84119676.pdf",
  "latitude": 37.8742565,
  "longitude": -122.2387092
}

File: specimens/Jain_2L.json
{
  "id": "Jain_2L",
  "investigator": "Jain",
  "specimen_ID": "2L",
  "date": "1978",
  "cross_section_shape": "Angle",
  "cross_section_size": "L25.4x25.4x6.4",
  "area": "282",
  "d_br": "25.4",
  "b_br": "25.4",
  "t_br": "6.4",
  "w_br": "na",
  "i_x": "15300",
  "i_y": "15300",
  "r_x": "7.37",
  "r_y": "7.37",
  "z_x": "711",
  "z_y": "711",
  "j": "3790",
  "configuration": "SB",
  "brace_angle": "45",
  "l_b": "1194",
  "l_b_clear": "1194",
  "steel": "M1020- hot rolled",
  "e": "200000",
  "f_yn": "200",
  "fy_m": "365",
  "f_um": "541",
  "boundary_condition": "Gusset plate",
  "l_1t": "na",
  "l_2t": "na",
  "l_3t": "na",
  "l_4t": "na",
  "l_5t": "na",
  "l_6t": "na",
  "l_7t": "na",
  "_8t": "na",
  "t_t": "na",
  "l_1b": "na",
  "l_2b": "na",
  "l_3b": "na",
  "l_4b": "na",
  "l_5b": "na",
  "l_6b": "na",
  "l_7b": "na",
  "l_8b": "na",
  "t_b": "na",
  "steel_gp": "na",
  "f_yn_gp": "na",
  "f_ym_gp": "na",
  "f_um_gp": "na",
  "weld_type": "nr",
  "l_weld": "na",
  "t_weld": "nr",
  "stick_space": "na",
  "nub_bolts": "na",
  "bolt_size": "na",
  "bolt_mat": "na",
  "reinforcement_pl": "na",
  "loading_protocol": "Asymmetric",
  "p_t": "102.2",
  "p_t_theory": "103",
  "p_c": "16.3",
  "kl_r": "120",
  "l_c": "1.6",
  "l_c_theory": "1.54",
  "k_assumed": "0.7",
  "kl_r_theory": "113.39",
  "reference": "Jain, A.K. (1978). “Hysteresis behavior of bracing members and seismic response of braced frames with different proportions.” PhD Thesis, University of Michigan, Ann Arbor, Michigan, USA",
  "link": "https://deepblue.lib.umich.edu/handle/2027.42/127507",
  "latitude": "42.278046",
  "longitude": "-83.73822"
}

File: specimens/Kuwada_et_al_2015__DT16-LD24-A45-ny03.json
{
  "test_id": 184,
  "id": "Kuwada_et_al_2015__DT16-LD24-A45-ny03",
  "investigator": "Kuwada",
  "date": 2013,
  "reference": "Kuwada, R., Koetaka, Y., Suita, K. (2015). \"Plastic Deformation Capacity of Cold Press-Formed SHS Columns Determined by Local Buckling And Fracture\", Journal of Structural and Construction Engineering AIJ, Vol. 80, No. 718, 1961-1970.",
  "url": "https://doi.org/10.3130/aijs.80.1961",
  "test_configuration": "CF",
  "stiffness_coefficient": 3,
  "test_type": "Cyclic",
  "loading_protocol": "Symmetric",
  "forming_process": "Cold",
  "seams": 2,
  "tube_section": "HSS-200x200x12",
  "width__mm": 200,
  "depth__mm": 200,
  "flange_thickness__mm": 12,
  "web_thickness__mm": 12,
  "area__mm2": 8653.17,
  "moment_of_inertia__mm4": 50027534.34,
  "radius__mm": 76.04,
  "depth_over_t": 16.67,
  "plastic_section_modulus__mm3": 637056,
  "axial_load_ratio": 0.3,
  "axial_load_sequence": "Constant",
  "loading_angle": 45,
  "steel_type": "SN490B",
  "fy_nominal__n_mm2": 295,
  "fy_measured__n_mm2": 363,
  "f_ultimate__n_mm2": 528,
  "mp_measured__knmm": 231251.33,
  "length__mm": 485,
  "ke_measured__knmm_rad": 30986782.3,
  "my_pos_100fit__knmm": 291456.23,
  "my_neg_100fit__knmm": 298752.85,
  "theta_p_pos_100fit__rad": 0.023,
  "theta_pc_pos_100fit__rad": 0.032,
  "theta_u_pos_100fit__rad": 0.048,
  "theta_p_neg_100fit__rad": 0.023,
  "theta_pc_neg_100fit__rad": 0.026,
  "theta_u_neg_100fit__rad": 0.049,
  "mc_my_pos_100fit": 1.05,
  "mu_mc_pos_100fit": 0.522,
  "mc_my_neg_100fit": 1.068,
  "mu_mc_neg_100fit": 0.456,
  "my_pos_80fit__knmm": 283059.44,
  "my_neg_80fit__knmm": 291856.42,
  "theta_p_pos_80fit__rad": 0.029,
  "theta_pc_pos_80fit__rad": 0.02,
  "theta_u_pos_80fit__rad": 0.048,
  "theta_p_neg_80fit__rad": 0.027,
  "theta_pc_neg_80fit__rad": 0.019,
  "theta_u_neg_80fit__rad": 0.049,
  "mc_my_pos_80fit": 1.08,
  "mu_mc_pos_80fit": 0.52,
  "mc_my_neg_80fit": 1.09,
  "mu_mc_neg_80fit": 0.46,
  "lambda_s": "NA",
  "lambda_c": "NA",
  "flexural_buckling": "FALSE",
  "latitude": 35.026212,
  "longitude": 135.780842
}

File: specimens/Lee_et_al_2002_CR1.json
{
  "id": "Lee_et_al_2002_CR1",
  "specimen_type": "Interior - Beam Loaded - Subassembly",
  "connection_type": "WUF-W",
  "section_c": "W14x283",
  "d_c": 425.45,
  "b_cf": 409.575,
  "t_cf": 52.578,
  "t_cw": 32.766,
  "h_c": 4343.4,
  "section_b": "W24x94",
  "d_b": 617.22,
  "b_bf": 230.378,
  "t_bf": 22.225,
  "t_bw": 13.081,
  "l_b": 7112,
  "t_cp": 0,
  "n_dp": 0,
  "slab": "NO",
  "reference": "Lee, D., Cotton, S. C., Dexter, R. J., Hajjar, J. F., Ye, Y., and Ojard, S. D. (2002). Column Stiffener Detailing and Panel Zone Behavior of Steel Moment Frame Connections, Department of Civil Engineering, Institute of Technology University of Minnesota, Minneapolis, Minnesota, USA",
  "link": "https://www.aisc.org/technical-resources/research/researchlibrary/column-stiffener-detailing-and-panel-zone-behavior-of-steel-moment-frame-connections/",
  "z_xb": 4162314.256,
  "f_yb": 344.7379543,
  "f_yb_mill": 344.7379543,
  "f_yb_avg": 375.3846232,
  "r_n_pl_m_aisc": 4170.341195,
  "r_n_pl_n_aisc": 4021.766095,
  "r_n_el_n_aisc": 2883.449207
}

File: specimens/Lehman_Roeder_HSS29.json
{
  "id": "Lehman_Roeder_HSS29",
  "investigator": "Lehman & Roeder",
  "specimen_ID": "HSS29",
  "date": "2008",
  "cross_section_shape": "Double Channel",
  "cross_section_size": "2-MC150X17.9",
  "area": "4560",
  "d_br": "152",
  "b_br": "63",
  "t_br": "9.5",
  "w_br": "7.9",
  "i_x": "4682912.97",
  "i_y": "769000",
  "r_x": "58.3",
  "r_y": "18.4",
  "z_x": "nr",
  "z_y": "nr",
  "j": "64500",
  "configuration": "SBF",
  "brace_angle": "45",
  "l_b": "4020",
  "l_b_clear": "4020",
  "steel": "ASTM A36",
  "e": "200000",
  "f_yn": "250",
  "fy_m": "nr",
  "f_um": "nr",
  "boundary_condition": "Gusset plate",
  "l_1t": "577.85",
  "l_2t": "nr",
  "l_3t": "530.23",
  "l_4t": "nr",
  "l_5t": "nr",
  "l_6t": "nr",
  "l_7t": "na",
  "_8t": "na",
  "t_t": "9.53",
  "l_1b": "577.85",
  "l_2b": "nr",
  "l_3b": "530.23",
  "l_4b": "nr",
  "l_5b": "nr",
  "l_6b": "nr",
  "l_7b": "na",
  "l_8b": "na",
  "t_b": "9.53",
  "steel_gp": "A572 Gr.50",
  "f_yn_gp": "345",
  "f_ym_gp": "nr",
  "f_um_gp": "nr",
  "weld_type": "na",
  "l_weld": "na",
  "t_weld": "na",
  "stick_space": "na",
  "nub_bolts": "na",
  "bolt_size": "na",
  "bolt_mat": "na",
  "reinforcement_pl": "na",
  "loading_protocol": "Symmetric Cyclic",
  "p_t": "na",
  "p_t_theory": "1710",
  "p_c": "na",
  "kl_r": "218.5",
  "l_c": "3",
  "l_c_theory": "3.01",
  "k_assumed": "1",
  "kl_r_theory": "218.45",
  "reference": "Lehman, D.E, Roeder, C.W., Herman, D., Johnson, S., Kotulka, B. (2008). Improved Seismic Performance of Gusset Plate Connections, Voil. 134(6), pp. 890-901.",
  "link": "https://ascelibrary.org/doi/10.1061/%28ASCE%290733-9445%282008%29134%3A6%28890%29",
  "latitude": "47.655548",
  "longitude": "-122.3032"
}

File: specimens/MacRae_C3.json
{
  "id": "MacRae_C3",
  "experimental_program": "MacRae",
  "date": "1990",
  "section_c": "251 UC 73",
  "specimen_designation": "C3",
  "d_c": "251.9",
  "k_c": "13.7",
  "k1_c": "4.4",
  "h_c": "224.4",
  "t_cw": "8.7",
  "h_over_t_cw": "25.9",
  "b_cf": "251.8",
  "t_cf": "13.7",
  "b_f_over_t_cf": "9.2",
  "a_cm": "8861",
  "a_cn": "9320",
  "i_xb": "1.10E+08",
  "i_xc": "36532268",
  "s_xc": "844061",
  "s_yc": "290204",
  "z_xc": "932439",
  "z_yc": "439386",
  "j_c": "486345",
  "c_wc": "5.20E+11",
  "r_yc": "64",
  "r_xc": "110",
  "l_c": "835",
  "l_sc": "835",
  "l_bc": "835",
  "l_b_over_r_yc": "13",
  "k_xc": "0.7",
  "k_yc": "0.5",
  "lambda_xc": "5",
  "lambda_yc": "7",
  "lambda_ltb": "0.07",
  "steel_c": "250 UC 73",
  "r_y": "1.1",
  "r_t": "1.1",
  "f_ymf": "295",
  "f_ymw": "307",
  "f_umf": "484",
  "f_umw": "498",
  "f_yn": "250",
  "f_un": "440",
  "e_nc": "200000",
  "e_mc": "200000",
  "g_nc": "77200",
  "g_mc": "76923",
  "boundary_condition": "Fixed-Free",
  "p_ym": "2664622",
  "p_yn": "2330000",
  "p_ye": "2563000",
  "lateral_lp": "Symmetric",
  "direction_lp": "Unidirectional",
  "axis_of_bending": "Strong",
  "axial_lp": "Constant",
  "p_g": "832000",
  "p_t": "NA",
  "p_c": "832000",
  "p_g_over_p_ym": "0.31",
  "p_g_over_p_yn": "0.36",
  "p_t_over_p_ym": "NA",
  "p_c_over_p_ym": "0.31",
  "p_c_over_p_yn": "0.36",
  "p": "832000",
  "t_top_plate": "35",
  "t_bottom_plate": "35",
  "test_procedure": "First the required level of axial load was applied which is followed lateral loading. The load value of 0.6Hp was applied to keep the member elastic in first cycle.",
  "comments": "Lateral load was applied using 1MN double-acting hydraulic ram.",
  "k_test": "447",
  "k_flexure_th": "764",
  "k_shear_th": "1260",
  "k_theory": "475",
  "th_y": "0.004",
  "th_lb": "0.02",
  "th_80": "0.038",
  "th_50": "NA",
  "th_20": "NA",
  "th_1l": "0.02",
  "th_2l": "NA",
  "th_3l": "NA",
  "th_4l": "NA",
  "th_6l": "NA",
  "d_80": "NA",
  "d_50": "NA",
  "d_20": "NA",
  "f_class_us": "compact",
  "w_class_us": "compact",
  "cs_class_us": "compact",
  "f_class_eu": "Class-2",
  "w_class_eu": "Class-1",
  "cs_class_eu": "Class-2",
  "cfe": "no",
  "reference": "MacRae, G. A., A. J. Carr, and W. R. Walpole. 1990. The seismic response of steel frames. Rep. No. 90-6. Canterbury, New Zealand: Dept. of Civil Engineering, Univ. of Canterbury, New Zealand",
  "link": "https://ir.canterbury.ac.nz/handle/10092/7925",
  "latitude": "-43.5207",
  "longitude": "172.5758"
}

File: specimens/Malley_and_Popov_1983_24.json
{
  "id": 51,
  "investigator": "Malley & Popov",
  "year": 1983,
  "spec_id": 24,
  "profile": "W18x40",
  "region": "USA",
  "sec_type": "hot-rolled",
  "sg_flg_link": "A36",
  "sg_web_link": "A36",
  "f_y_n_flg": 250,
  "f_y_n_web": 250,
  "f_u_n_flg": 400,
  "f_u_n_web": 400,
  "e_n_flg": 205000,
  "e_n_web": 205000,
  "f_y_m_flg": 331.0,
  "f_y_m_web": 331.0,
  "f_y_exp_l_flg": 375,
  "f_y_exp_l_web": 375.0,
  "f_u_m_flg": 469,
  "f_u_m_web": 469,
  "f_u_exp_l_flg": 480.0,
  "f_u_exp_l_web": 480.0,
  "e_m_flg": "NR",
  "e_m_web": "NR",
  "r_y_flg": 1.5,
  "r_y_web": 1.5,
  "r_t_flg": 1.2,
  "r_t_web": 1.2,
  "f_u_f_y_n_flg": 1.6,
  "f_u_f_y_n_web": 1.6,
  "f_u_f_y_m_flg": 1.416918429,
  "f_u_f_y_m_web": 1.416918429,
  "h_n": 455,
  "tw_n": 8,
  "bf_n": 153,
  "tf_n": 13.3,
  "tf_add_n": "NA",
  "r_n": 10,
  "h_m": 454.7,
  "tw_m": 8,
  "bf_m": 152.8,
  "tf_m": 13.3,
  "tf_add_m": "NA",
  "hw_n": 408.4,
  "hw_m": 408.1,
  "a_fil_n": 21.46018366,
  "af_n": 2034.9,
  "aw_n": 3427.2,
  "a_n": 7582.840735,
  "af_m": 2032.24,
  "aw_m": 3424.8,
  "a_m": 7575.120735,
  "zp_fil_n": 18195.34468,
  "zp_n": 1284063.795,
  "zp_no_fil_n": 1248732.45,
  "zp_fil_m": 18182.46857,
  "zp_m": 1281752.425,
  "zp_no_fil_m": 1263569.956,
  "link_loc": "middle",
  "l_confi": "TF1",
  "l_con_typ": "bolted",
  "l_st": "NA",
  "h_st": "NA",
  "e": 914,
  "l_con_confi": "LC2",
  "l_con_wld": "NA",
  "l_endp_wld": "fillet",
  "l_bu_wld": "NA",
  "l_s_side": "single",
  "l_s_reg": "regular",
  "l_s_d_pnl_1_f": 304.8,
  "l_s_d_pnl_2_f": "NA",
  "l_s_d_pnl_1_b": "NA",
  "l_s_d_pnl_2_b": "NA",
  "t_s": 12.7,
  "l_s_weld": "fillet",
  "l_s_no_f": 2,
  "l_s_no_b": "NA",
  "a_b_b": "NA",
  "t_e_s": "NA",
  "t_b_s": "NA",
  "d_b_s": "NA",
  "d_b_pnl_1": "NA",
  "d_b_pnl_2": "NA",
  "b_s_no": "NA",
  "l_p_typ": "Monotonic",
  "n_d_n_pl_ten": "NA",
  "n_d_n_pl_comp": "NA",
  "fail_mode": "FM1, FM4",
  "ov_aisc": 1.24,
  "ov_ec8": 1.61,
  "class_aisc": "short",
  "class_ec8": "intermediate",
  "reference": "Malley, J. O. and Popov, E. P. (1983). “Design considerations for shear links in eccentrically braced frames.” Report No. UCB/EERC-83/24, Earthquake Engineering Research Center, Berkeley, California",
  "url": "https://nehrpsearch.nist.gov/static/files/NSF/PB84192186.pdf",
  "latitude": 37.8742565,
  "longitude": -122.2387092
}

File: specimens/Nakajima_et_al_2009__L-T16-45.json
{
  "test_id": "226",
  "id": "Nakajima_et_al_2009__L-T16-45",
  "investigator": "Nakajima",
  "date": "2008",
  "reference": "Nakajima, Y., et al. (2009). \"Plastic Deformation of High Strength 590N/mm2 Cold Press-Formed Rectangular Column\"",
  "url": "Not available",
  "test_configuration": "3PB",
  "stiffness_coefficient": "3",
  "test_type": "Cyclic",
  "loading_protocol": "Symmetric",
  "forming_process": "Cold",
  "seams": "2",
  "tube_section": "HSS-460x460x16",
  "width__mm": "460",
  "depth__mm": "460",
  "flange_thickness__mm": "16",
  "web_thickness__mm": "16",
  "area__mm2": "27756.74",
  "moment_of_inertia__mm4": "901500733.7",
  "radius__mm": "180.22",
  "depth_over_t": "28.75",
  "plastic_section_modulus__mm3": "4733312",
  "axial_load_ratio": "0",
  "axial_load_sequence": "Constant",
  "loading_angle": "45",
  "steel_type": "SA440",
  "fy_nominal__n_mm2": "440",
  "fy_measured__n_mm2": "481",
  "f_ultimate__n_mm2": "610",
  "mp_measured__knmm": "2276723.07",
  "length__mm": "3000",
  "ke_measured__knmm_rad": "173785367.3",
  "my_pos_100fit__knmm": "2134406.63",
  "my_neg_100fit__knmm": "2329858.33",
  "theta_p_pos_100fit__rad": "0.079",
  "theta_pc_pos_100fit__rad": "NA",
  "theta_u_pos_100fit__rad": "0.092",
  "theta_p_neg_100fit__rad": "0.031",
  "theta_pc_neg_100fit__rad": "NA",
  "theta_u_neg_100fit__rad": "0.044",
  "mc_my_pos_100fit": "1.148",
  "mu_mc_pos_100fit": "0.835",
  "mc_my_neg_100fit": "1.04",
  "mu_mc_neg_100fit": "0.917",
  "my_pos_80fit__knmm": "2134406.63",
  "my_neg_80fit__knmm": "2329858.33",
  "theta_p_pos_80fit__rad": "0.079",
  "theta_pc_pos_80fit__rad": "NA",
  "theta_u_pos_80fit__rad": "0.092",
  "theta_p_neg_80fit__rad": "0.031",
  "theta_pc_neg_80fit__rad": "NA",
  "theta_u_neg_80fit__rad": "0.044",
  "mc_my_pos_80fit": "1.15",
  "mu_mc_pos_80fit": "0.83",
  "mc_my_neg_80fit": "1.04",
  "mu_mc_neg_80fit": "0.92",
  "lambda_s": "NA",
  "lambda_c": "NA",
  "flexural_buckling": "FALSE",
  "latitude": "NR",
  "longitude": "NR"
}

File: specimens/Nakashima_et_al_S105604.json
{
  "id": "Nakashima_et_al_S105604",
  "experimental_program": "Nakashima et. al",
  "date": "1990",
  "section_c": "Built Up S10",
  "specimen_designation": "S105604",
  "d_c": "99.5",
  "k_c": "8.3",
  "k1_c": "9.2",
  "h_c": "82.9",
  "t_cw": "6.1",
  "h_over_t_cw": "13.6",
  "b_cf": "99.7",
  "t_cf": "8.3",
  "b_f_over_t_cf": "6",
  "a_cm": "2159",
  "a_cn": "2250",
  "i_xb": "3.70E+06",
  "i_xc": "1370837",
  "s_xc": "75121",
  "s_yc": "27499",
  "z_xc": "85872",
  "z_yc": "41973",
  "j_c": "44769",
  "c_wc": "2.80E+09",
  "r_yc": "25",
  "r_xc": "42",
  "l_c": "1840",
  "l_sc": "920",
  "l_bc": "1840",
  "l_b_over_r_yc": "73",
  "k_xc": "0.5",
  "k_yc": "0.5",
  "lambda_xc": "22",
  "lambda_yc": "37",
  "lambda_ltb": "0.25",
  "steel_c": "ASTM A36",
  "r_y": "1.3",
  "r_t": "1.2",
  "f_ymf": "300",
  "f_ymw": "300",
  "f_umf": "420",
  "f_umw": "420",
  "f_yn": "250",
  "f_un": "400",
  "e_nc": "200000",
  "e_mc": "197000",
  "g_nc": "77200",
  "g_mc": "75769",
  "boundary_condition": "Fixed-Fixed",
  "p_ym": "647651",
  "p_yn": "562500",
  "p_ye": "731250",
  "lateral_lp": "Monotonic",
  "direction_lp": "Unidirectional",
  "axis_of_bending": "Strong",
  "axial_lp": "Constant",
  "p_g": "274000",
  "p_t": "NA",
  "p_c": "274000",
  "p_g_over_p_ym": "0.42",
  "p_g_over_p_yn": "0.49",
  "p_t_over_p_ym": "NA",
  "p_c_over_p_ym": "0.42",
  "p_c_over_p_yn": "0.49",
  "p": "274000",
  "t_top_plate": "30",
  "t_bottom_plate": "30",
  "test_procedure": "First the required level of axial load was applied followed lateral loading.",
  "comments": "Rotation along both strong and weak axis as well as torsion were prevented",
  "k_test": "21",
  "k_flexure_th": "24",
  "k_shear_th": "375",
  "k_theory": "23",
  "th_y": "0.007",
  "th_lb": "NA",
  "th_80": "NA",
  "th_50": "NA",
  "th_20": "NA",
  "th_1l": "NR",
  "th_2l": "NR",
  "th_3l": "NR",
  "th_4l": "NR",
  "th_6l": "NR",
  "d_80": "NR",
  "d_50": "NR",
  "d_20": "NR",
  "f_class_us": "compact",
  "w_class_us": "compact",
  "cs_class_us": "compact",
  "f_class_eu": "Class-1",
  "w_class_eu": "Class-1",
  "cs_class_eu": "Class-1",
  "cfe": "no",
  "reference": "Nakashima, M., K. Takanashi, and H. Kato. 1990. “Test of steel beam-columns subject to sidesway.” ASCE Journal of Structural Engineering, 116 (9): 2516–2531.",
  "link": "https://doi.org/10.1061/(ASCE)0733-9445(1990)116:9(2516)",
  "latitude": "35.0262",
  "longitude": "135.7808"
}

File: specimens/Ricles_et_al_2004_SPEC-1.json
{
  "id": "Ricles_et_al_2004_SPEC-1",
  "specimen_type": "Interior - Column Loaded - Subassembly",
  "connection_type": "RBS",
  "section_c": "W36x230",
  "d_c": 911.86,
  "b_cf": 419.1,
  "t_cf": 32.004,
  "t_cw": 19.304,
  "h_c": 3962.4,
  "section_b": "W36x150",
  "d_b": 911.225,
  "b_bf": 304.8,
  "t_bf": 23.8125,
  "t_bw": 15.875,
  "l_b": 8991.6,
  "t_cp": 44.45,
  "n_dp": 1,
  "slab": "YES",
  "reference": "Ricles, J. M., Zhang, X., Lu, L.-W., and Fisher, J. W. (2004). Development of seismic guidelines for deep-column steel moment connections. ATLSS Report No. 04-13, Lehigh University, Bethlehem, PA, USA.",
  "link": "https://www.aisc.org/technical-resources/research/researchlibrary/development-of-seismic-guidelines-for-deep-column-steel-moment-connections/",
  "z_xb": 9520884.184,
  "f_yb": 344.7379543,
  "f_yb_mill": "NR",
  "f_yb_avg": 359.7488298,
  "r_n_pl_m_aisc": 5817.730109,
  "r_n_pl_n_aisc": 5130.965731,
  "r_n_el_n_aisc": 4838.643285
}

File: specimens/Roeder_and_Popov_1977_TF1-F1.json
{
  "id": 65,
  "investigator": "Roeder & Popov",
  "year": 1977,
  "spec_id": "TF1-F1",
  "profile": "W6x12",
  "region": "USA",
  "sec_type": "hot-rolled",
  "sg_flg_link": "A36",
  "sg_web_link": "A36",
  "f_y_n_flg": 250,
  "f_y_n_web": 250,
  "f_u_n_flg": 400,
  "f_u_n_web": 400,
  "e_n_flg": 205000,
  "e_n_web": 205000,
  "f_y_m_flg": 316.9,
  "f_y_m_web": 347.3,
  "f_y_exp_l_flg": 375,
  "f_y_exp_l_web": 375.0,
  "f_u_m_flg": 454.1,
  "f_u_m_web": 462.3,
  "f_u_exp_l_flg": 480.0,
  "f_u_exp_l_web": 480.0,
  "e_m_flg": 197700,
  "e_m_web": 201200,
  "r_y_flg": 1.5,
  "r_y_web": 1.5,
  "r_t_flg": 1.2,
  "r_t_web": 1.2,
  "f_u_f_y_n_flg": 1.6,
  "f_u_f_y_n_web": 1.6,
  "f_u_f_y_m_flg": 1.432944146,
  "f_u_f_y_m_web": 1.331125828,
  "h_n": 153,
  "tw_n": 5.8,
  "bf_n": 102,
  "tf_n": 7.1,
  "tf_add_n": "NA",
  "r_n": 6,
  "h_m": "NR",
  "tw_m": "NR",
  "bf_m": "NR",
  "tf_m": "NR",
  "tf_add_m": "NA",
  "hw_n": 126.8,
  "hw_m": "NR",
  "a_fil_n": 7.725666118,
  "af_n": 724.2,
  "aw_n": 805.04,
  "a_n": 2284.342664,
  "af_m": "NR",
  "aw_m": "NR",
  "a_m": "NR",
  "zp_fil_n": 2103.228927,
  "zp_n": 135698.8969,
  "zp_no_fil_n": 131180.548,
  "zp_fil_m": "NR",
  "zp_m": "NR",
  "zp_no_fil_m": "NR",
  "link_loc": "edge",
  "l_confi": "TF4",
  "l_con_typ": "continuous-welded",
  "l_st": 2438.4,
  "h_st": 1485.9,
  "e": 330,
  "l_con_confi": "LC9",
  "l_con_wld": "CJP single bevel groove and fillet",
  "l_endp_wld": "NA",
  "l_bu_wld": "NA",
  "l_s_side": "NA",
  "l_s_reg": "NA",
  "l_s_d_pnl_1_f": "NA",
  "l_s_d_pnl_2_f": "NA",
  "l_s_d_pnl_1_b": "NA",
  "l_s_d_pnl_2_b": "NA",
  "t_s": "NA",
  "l_s_weld": "NA",
  "l_s_no_f": "NA",
  "l_s_no_b": "NA",
  "a_b_b": 35,
  "t_e_s": 6.35,
  "t_b_s": "NA",
  "d_b_s": "NA",
  "d_b_pnl_1": 158,
  "d_b_pnl_2": "NA",
  "b_s_no": "NA",
  "l_p_typ": "Non-symmetric cyclic",
  "n_d_n_pl_ten": "NA",
  "n_d_n_pl_comp": "NA",
  "fail_mode": "FM10",
  "ov_aisc": 1.8,
  "ov_ec8": 2.25,
  "class_aisc": "short",
  "class_ec8": "intermediate",
  "reference": "Roeder, C. W. and Popov, E. P. (1977). “Inelastic behavior of eccentrically braced steel frames under cyclic loadings.” Research UCB/EERC-77/18, University of California, Berkeley, California",
  "url": "https://nehrpsearch.nist.gov/static/files/NSF/PB275526.pdf",
  "latitude": 37.8742565,
  "longitude": -122.2387092
}
