Repository: EPFL-ENAC/steel-viz

# Steel generator (spike)

A test for the hub logo (#263). It builds a steel structure from a seed, in one of three forms:

- Tree: one column on a base plate, with arms, braces and secondary beams.
- Portal: two columns with beams between them, on one or two storeys, and a few arms out of the columns.
- Box: four columns in a rectangle. Beams and braces stay in its four walls, nothing sticks out of them.

Each bay storey gets its own bracing: none (moment connections), knee braces at both ends, a chevron (two braces up to the middle of the beam) or one diagonal. `--form` picks the form (`mix` lets the seed pick it, a tree seed gives the same tree in both).

File: specimens/Shaback_3A.json
{
  "id": "Shaback_3A",
  "investigator": "Shaback & Brown",
  "specimen_ID": "3A",
  "date": 2003,
  "cross_section_shape": "Rectangular HSS",
  "cross_section_size": "127x127x6.4",
  "area": 2960,
  "d_br": 127,
  "b_br": 127,
  "t_br": 6.4,
  "w_br": "na",
  "i_x": 7050000,
  "i_y": 7050000,
  "r_x": 48.8,
  "r_y": 48.8,
  "z_x": 111000,
  "z_y": 111000,
  "j": 11400000,
  "configuration": "SB",
  "brace_angle": 45,
  "l_b": 4456,
  "l_b_clear": 3856,
  "steel": "G40.21M 350W Class C",
  "e": 200000,
  "f_yn": 350,
  "fy_m": 461,
  "f_um": "nr",
  "boundary_condition": "Gusset plate",
  "l_1t": 200,
  "l_2t": 200,
  "l_3t": 353,
  "l_4t": 53,
  "l_5t": "na",
  "l_6t": "na",
  "l_7t": "na",
  "_8t": "na",
  "t_t": 25.4,
  "l_1b": 200,
  "l_2b": 200,
  "l_3b": 353,
  "l_4b": 53,
  "l_5b": "na",
  "l_6b": "na",
  "l_7b": "na",
  "l_8b": "na",
  "t_b": 25.4,
  "steel_gp": "CSA G40.21 44W/300W",
  "f_yn_gp": 300,
  "f_ym_gp": "nr",
  "f_um_gp": "nr",
  "weld_type": "Fillet",
  "l_weld": 300,
  "t_weld": 8,
  "stick_space": "na",
  "nub_bolts": "na",
  "bolt_size": "na",
  "bolt_mat": "na",
  "reinforcement_pl": "na",
  "loading_protocol": "Symmetric Cyclic",
  "p_t": 1462,
  "p_t_theory": 1364.6,
  "p_c": 864,
  "kl_r": 64.8,
  "l_c": 1,
  "l_c_theory": 0.99,
  "k_assumed": 0.71,
  "kl_r_theory": 64.83,
  "reference": "Shaback, B., and Brown, T. (2003). Behaviour of square hollow structural steel braces with end connections under reversed cyclic axial loading. Canadian Journal of Civil Engineering, 30(4), 745-753.",
  "link": "https://cdnsciencepub.com/doi/10.1139/l03-028",
  "latitude": 51.078621,
  "longitude": -114.136719
}

File: specimens/Stratan_and_Dubina_2003_LL5-m.json
{
  "id": 87,
  "investigator": "Stratan & Dubina",
  "year": 2003,
  "spec_id": "LL5-m",
  "profile": "IPE240",
  "region": "Europe",
  "sec_type": "hot-rolled",
  "sg_flg_link": "S235",
  "sg_web_link": "S235",
  "f_y_n_flg": 235,
  "f_y_n_web": 235,
  "f_u_n_flg": 360,
  "f_u_n_web": 360,
  "e_n_flg": 205000,
  "e_n_web": 205000,
  "f_y_m_flg": 268,
  "f_y_m_web": 337.8,
  "f_y_exp_l_flg": 341,
  "f_y_exp_l_web": 340.75,
  "f_u_m_flg": 401.9,
  "f_u_m_web": 426.7,
  "f_u_exp_l_flg": 432.0,
  "f_u_exp_l_web": 432.0,
  "e_m_flg": "NR",
  "e_m_web": "NR",
  "r_y_flg": 1.45,
  "r_y_web": 1.45,
  "r_t_flg": 1.2,
  "r_t_web": 1.2,
  "f_u_f_y_n_flg": 1.531914894,
  "f_u_f_y_n_web": 1.531914894,
  "f_u_f_y_m_flg": 1.499626866,
  "f_u_f_y_m_web": 1.263173475,
  "h_n": 240,
  "tw_n": 6.2,
  "bf_n": 120,
  "tf_n": 9.8,
  "tf_add_n": "NA",
  "r_n": 15,
  "h_m": "NR",
  "tw_m": "NR",
  "bf_m": "NR",
  "tf_m": "NR",
  "tf_add_m": "NA",
  "hw_n": 190.4,
  "hw_m": "NR",
  "a_fil_n": 48.28541324,
  "af_n": 1176,
  "aw_n": 1366.48,
  "a_n": 3911.621653,
  "af_m": "NR",
  "aw_m": "NR",
  "a_m": "NR",
  "zp_fil_n": 20637.08536,
  "zp_n": 366645.3334,
  "zp_no_fil_n": 335759.648,
  "zp_fil_m": "NR",
  "zp_m": "NR",
  "zp_no_fil_m": "NR",
  "link_loc": "middle",
  "l_confi": "TF2",
  "l_con_typ": "bolted",
  "l_st": "NA",
  "h_st": "NA",
  "e": 400,
  "l_con_confi": "LC1",
  "l_con_wld": "NA",
  "l_endp_wld": "CJP single bevel groove and fillet",
  "l_bu_wld": "NA",
  "l_s_side": "double",
  "l_s_reg": "regular",
  "l_s_d_pnl_1_f": 175,
  "l_s_d_pnl_2_f": "NA",
  "l_s_d_pnl_1_b": 175,
  "l_s_d_pnl_2_b": "NA",
  "t_s": 10,
  "l_s_weld": "fillet",
  "l_s_no_f": 1,
  "l_s_no_b": 1,
  "a_b_b": "NA",
  "t_e_s": "NA",
  "t_b_s": "NA",
  "d_b_s": "NA",
  "d_b_pnl_1": "NA",
  "d_b_pnl_2": "NA",
  "b_s_no": "NA",
  "l_p_typ": "Monotonic",
  "n_d_n_pl_ten": "NA",
  "n_d_n_pl_comp": "NA",
  "fail_mode": "FM7",
  "ov_aisc": 1.19,
  "ov_ec8": 1.2,
  "class_aisc": "short",
  "class_ec8": "short",
  "reference": "Stratan, A. (2003). “Studiul comportarii cladirilor multietajate cu cadre metalice duale amplasate in zone seismice.” Ph.D. thesis, Polytechnical University of Timisoara, Timisoara",
  "url": "https://dspace.upt.ro/jspui/handle/123456789/4730?mode=full",
  "latitude": 45.74625778,
  "longitude": 21.22706413
}

File: specimens/Sugiyama_Igarashi_1986__Igarashi-14.json
{
  "test_id": "72",
  "id": "Sugiyama_Igarashi_1986__Igarashi-14",
  "investigator": "Sugiyama & Igarashi",
  "date": "1986",
  "reference": "Sugiyama S., and Igarashi (1986). \"Experimental Investigation of Inelastic Behavior of Cold - Formed Rectangular Hollow Structural Sections under Bending and Constant Axial Force\", AIJ",
  "url": "Not available",
  "test_configuration": "DC",
  "stiffness_coefficient": "6",
  "test_type": "Monotonic",
  "loading_protocol": "Monotonic",
  "forming_process": "NR",
  "seams": "NR",
  "tube_section": "HSS-100x100x6.0",
  "width__mm": "100",
  "depth__mm": "100",
  "flange_thickness__mm": "6",
  "web_thickness__mm": "6",
  "area__mm2": "2163.29",
  "moment_of_inertia__mm4": "3126720.9",
  "radius__mm": "38.02",
  "depth_over_t": "16.67",
  "plastic_section_modulus__mm3": "79632",
  "axial_load_ratio": "0.25",
  "axial_load_sequence": "Constant",
  "loading_angle": "45",
  "steel_type": "NR",
  "fy_nominal__n_mm2": "NR",
  "fy_measured__n_mm2": "437.77",
  "f_ultimate__n_mm2": "502.1",
  "mp_measured__knmm": "34860.41",
  "length__mm": "198.365",
  "ke_measured__knmm_rad": "3231365.29",
  "my_pos_100fit__knmm": "31144.51",
  "my_neg_100fit__knmm": "-19716.95",
  "theta_p_pos_100fit__rad": "0.04",
  "theta_pc_pos_100fit__rad": "0.05",
  "theta_u_pos_100fit__rad": "NA",
  "theta_p_neg_100fit__rad": "0.01",
  "theta_pc_neg_100fit__rad": "0.17",
  "theta_u_neg_100fit__rad": "NA",
  "mc_my_pos_100fit": "1.15",
  "mu_mc_pos_100fit": "NA",
  "mc_my_neg_100fit": "1.02",
  "mu_mc_neg_100fit": "NA",
  "my_pos_80fit__knmm": "NA",
  "my_neg_80fit__knmm": "NA",
  "theta_p_pos_80fit__rad": "NA",
  "theta_pc_pos_80fit__rad": "NA",
  "theta_u_pos_80fit__rad": "NA",
  "theta_p_neg_80fit__rad": "NA",
  "theta_pc_neg_80fit__rad": "NA",
  "theta_u_neg_80fit__rad": "NA",
  "mc_my_pos_80fit": "NA",
  "mu_mc_pos_80fit": "NA",
  "mc_my_neg_80fit": "NA",
  "mu_mc_neg_80fit": "NA",
  "lambda_s": "NA",
  "lambda_c": "NA",
  "flexural_buckling": "FALSE",
  "latitude": "NR",
  "longitude": "NR"
}

File: specimens/Takeuchi_Matsui_528.json
{
  "id": "Takeuchi_Matsui_528",
  "investigator": "Takeuchi & Matsui",
  "specimen_ID": 528,
  "date": 2011,
  "cross_section_shape": "Circular HSS",
  "cross_section_size": "Pipe76STD",
  "area": 863,
  "d_br": 89,
  "b_br": 89,
  "t_br": 3.2,
  "w_br": "na",
  "i_x": 796192.01,
  "i_y": 796192.01,
  "r_x": 30.8,
  "r_y": 30.8,
  "z_x": 17900,
  "z_y": 17900,
  "j": 905813,
  "configuration": "SBF",
  "brace_angle": 45,
  "l_b": 1622,
  "l_b_clear": 1242,
  "steel": "STK400 (JIS G3444)",
  "e": 200000,
  "f_yn": 235,
  "fy_m": 349,
  "f_um": 416,
  "boundary_condition": "Gusset plate",
  "l_1t": "na",
  "l_2t": "na",
  "l_3t": "na",
  "l_4t": "na",
  "l_5t": "na",
  "l_6t": "na",
  "l_7t": "na",
  "_8t": "na",
  "t_t": "na",
  "l_1b": "Pin-Pin Ended",
  "l_2b": "Pin-Pin Ended",
  "l_3b": "Pin-Pin Ended",
  "l_4b": "Pin-Pin Ended",
  "l_5b": "na",
  "l_6b": "na",
  "l_7b": "na",
  "l_8b": "na",
  "t_b": "Pin-Pin Ended",
  "steel_gp": "na",
  "f_yn_gp": "na",
  "f_ym_gp": "na",
  "f_um_gp": "na",
  "weld_type": "na",
  "l_weld": "na",
  "t_weld": "na",
  "stick_space": "na",
  "nub_bolts": "na",
  "bolt_size": "na",
  "bolt_mat": "na",
  "reinforcement_pl": "na",
  "loading_protocol": "Symmetric Cyclic",
  "p_t": 305.8,
  "p_t_theory": 300.9,
  "p_c": 283.3,
  "kl_r": 53,
  "l_c": 0.7,
  "l_c_theory": 0.7,
  "k_assumed": 1,
  "kl_r_theory": 52.66,
  "reference": "Takeuchi, T., and Matsui, R. (2011). \"Cumulative Cyclic Deformation Capacity of Circular Tubular Braces Under Local Buckling,\" ASCE, Journal of Structural Engineering, 137(11): 1311-1318.",
  "link": "https://doi.org/10.1061/(ASCE)ST.1943-541X.0000380",
  "latitude": 35.625759,
  "longitude": 139.341531
}

File: specimens/Tsuda_Matsui_1998__Matsui-943.json
{
  "test_id": "54",
  "id": "Tsuda_Matsui_1998__Matsui-943",
  "investigator": "Tsuda & Matsui",
  "date": "1998",
  "reference": "Tsuda, K., and Matsui, C. (1998). \"Strength of Square Steel Tubular Beam-Columns Under Constant Vertical and Horizontal Loads\", Journal of Structural Construction Engineering., AIJ, No. 512. pp. 149-156",
  "url": "https://www.jstage.jst.go.jp/article/aijs/63/512/63_KJ00004092890/_article/-char/en",
  "test_configuration": "CF",
  "stiffness_coefficient": "3",
  "test_type": "Monotonic",
  "loading_protocol": "Monotonic",
  "forming_process": "NR",
  "seams": "NR",
  "tube_section": "HSS-150x150x1.6",
  "width__mm": "150",
  "depth__mm": "150",
  "flange_thickness__mm": "1.58",
  "web_thickness__mm": "1.58",
  "area__mm2": "931.59",
  "moment_of_inertia__mm4": "3408414.26",
  "radius__mm": "60.49",
  "depth_over_t": "94.94",
  "plastic_section_modulus__mm3": "52209.51",
  "axial_load_ratio": "0.3",
  "axial_load_sequence": "Constant",
  "loading_angle": "0",
  "steel_type": "NR",
  "fy_nominal__n_mm2": "NR",
  "fy_measured__n_mm2": "355.98",
  "f_ultimate__n_mm2": "445.22",
  "mp_measured__knmm": "18585.61",
  "length__mm": "750",
  "ke_measured__knmm_rad": "1220235.84",
  "my_pos_100fit__knmm": "3839.29",
  "my_neg_100fit__knmm": "-4519.39",
  "theta_p_pos_100fit__rad": "0.002",
  "theta_pc_pos_100fit__rad": "0.018",
  "theta_u_pos_100fit__rad": "NA",
  "theta_p_neg_100fit__rad": "0",
  "theta_pc_neg_100fit__rad": "0.3",
  "theta_u_neg_100fit__rad": "NA",
  "mc_my_pos_100fit": "1.03",
  "mu_mc_pos_100fit": "NA",
  "mc_my_neg_100fit": "1",
  "mu_mc_neg_100fit": "NA",
  "my_pos_80fit__knmm": "NA",
  "my_neg_80fit__knmm": "NA",
  "theta_p_pos_80fit__rad": "NA",
  "theta_pc_pos_80fit__rad": "NA",
  "theta_u_pos_80fit__rad": "NA",
  "theta_p_neg_80fit__rad": "NA",
  "theta_pc_neg_80fit__rad": "NA",
  "theta_u_neg_80fit__rad": "NA",
  "mc_my_pos_80fit": "NA",
  "mu_mc_pos_80fit": "NA",
  "mc_my_neg_80fit": "NA",
  "mu_mc_neg_80fit": "NA",
  "lambda_s": "NA",
  "lambda_c": "NA",
  "flexural_buckling": "TRUE",
  "latitude": "33.62784",
  "longitude": "130.42297"
}

File: specimens/Volynkin_and_Clifton_2016_AL-4C.json
{
  "id": 142,
  "investigator": "Volynkin & Clifton",
  "year": 2016,
  "spec_id": "AL-4C",
  "profile": "W14x48",
  "region": "USA",
  "sec_type": "hot-rolled",
  "sg_flg_link": "A992 Gr. 50",
  "sg_web_link": "A992 Gr. 50",
  "f_y_n_flg": 345,
  "f_y_n_web": 345,
  "f_u_n_flg": 450,
  "f_u_n_web": 450,
  "e_n_flg": 205000,
  "e_n_web": 205000,
  "f_y_m_flg": 364.1,
  "f_y_m_web": 364.1,
  "f_y_exp_l_flg": 379.5,
  "f_y_exp_l_web": 379.5,
  "f_u_m_flg": 482.7,
  "f_u_m_web": 482.7,
  "f_u_exp_l_flg": 495,
  "f_u_exp_l_web": 495,
  "e_m_flg": "NR",
  "e_m_web": "NR",
  "r_y_flg": 1.1,
  "r_y_web": 1.1,
  "r_t_flg": 1.1,
  "r_t_web": 1.1,
  "f_u_f_y_n_flg": 1.304347826,
  "f_u_f_y_n_web": 1.304347826,
  "f_u_f_y_m_flg": 1.325734688,
  "f_u_f_y_m_web": 1.325734688,
  "h_n": 350,
  "tw_n": 8.6,
  "bf_n": 204,
  "tf_n": 15.1,
  "tf_add_n": "NA",
  "r_n": 15,
  "h_m": 349.25,
  "tw_m": 7.94,
  "bf_m": 203.2,
  "tf_m": 15.88,
  "tf_add_m": "NA",
  "hw_n": 289.8,
  "hw_m": 287.49,
  "a_fil_n": 48.28541324,
  "af_n": 3080.4,
  "aw_n": 2750.28,
  "a_n": 8911.08,
  "af_m": 3226.816,
  "aw_m": 2520.8706,
  "a_m": 9167.644253,
  "zp_fil_n": 30236.22551,
  "zp_n": 1281747.072,
  "zp_no_fil_n": 1230883.746,
  "zp_fil_m": 30013.1469,
  "zp_m": 1305824.599,
  "zp_no_fil_m": 1275811.452,
  "link_loc": "edge",
  "l_confi": "TF4",
  "l_con_typ": "bolted",
  "l_st": 3000,
  "h_st": 2800,
  "e": 862,
  "l_con_confi": "LC2",
  "l_con_wld": "NA",
  "l_endp_wld": "CJP single bevel groove and fillet",
  "l_bu_wld": "NA",
  "l_s_side": "double",
  "l_s_reg": "regular",
  "l_s_d_pnl_1_f": 172.5,
  "l_s_d_pnl_2_f": "NA",
  "l_s_d_pnl_1_b": 172.5,
  "l_s_d_pnl_2_b": "NA",
  "t_s": 9.5,
  "l_s_weld": "fillet",
  "l_s_no_f": 4,
  "l_s_no_b": 4,
  "a_b_b": 56.4,
  "t_e_s": 45,
  "t_b_s": "NA",
  "d_b_s": "NA",
  "d_b_pnl_1": 260,
  "d_b_pnl_2": "NA",
  "b_s_no": "NA",
  "l_p_typ": "Symmetric-cyclic",
  "n_d_n_pl_ten": "NA",
  "n_d_n_pl_comp": "NA",
  "fail_mode": "FM7",
  "ov_aisc": 1.36,
  "ov_ec8": 1.34,
  "class_aisc": "short",
  "class_ec8": "short",
  "reference": "Volynkin, D. (2006). “Development and validation of shear links for lcf and ebf seismic systems via testing and numerical modelling.” Ph.D. thesis, The University of Auckland, New Zealand",
  "url": "https://researchspace.auckland.ac.nz/items/74bc9b2c-c3bb-449b-8ad0-db57ac34d0e7",
  "latitude": -36.85196304,
  "longitude": 174.7689514
}

File: specimens/Wakabayashi_DPC1-1.json
{
  "id": "Wakabayashi_DPC1-1",
  "investigator": "Wakayabashi, Nakamura & Yoshida",
  "specimen_ID": "DPC 1-1",
  "date": 1980,
  "cross_section_shape": "Circular HSS",
  "cross_section_size": "43x3.46",
  "area": 429.7962644,
  "d_br": 43,
  "b_br": 43,
  "t_br": 3.46,
  "w_br": "na",
  "i_x": 84636.73,
  "i_y": 84636.73,
  "r_x": 14.03,
  "r_y": 14.03,
  "z_x": 5423.21,
  "z_y": 5423.21,
  "j": 169273.45,
  "configuration": "DBF",
  "brace_angle": 45,
  "l_b": 983,
  "l_b_clear": 623,
  "steel": "JIS-STK 41",
  "e": 200000,
  "f_yn": 235,
  "fy_m": 421,
  "f_um": 501,
  "boundary_condition": "Fixed-fixed end",
  "l_1t": "nr",
  "l_2t": "nr",
  "l_3t": "nr",
  "l_4t": "nr",
  "l_5t": "nr",
  "l_6t": "nr",
  "l_7t": "nr",
  "_8t": "nr",
  "t_t": 12,
  "l_1b": "nr",
  "l_2b": "nr",
  "l_3b": "nr",
  "l_4b": "nr",
  "l_5b": "nr",
  "l_6b": "nr",
  "l_7b": "nr",
  "l_8b": "nr",
  "t_b": 12,
  "steel_gp": "na",
  "f_yn_gp": "na",
  "f_ym_gp": "nr",
  "f_um_gp": "nr",
  "weld_type": "Fillet",
  "l_weld": "nr",
  "t_weld": "nr",
  "stick_space": "na",
  "nub_bolts": "na",
  "bolt_size": "na",
  "bolt_mat": "na",
  "reinforcement_pl": "na",
  "loading_protocol": "Symmetric Cyclic",
  "p_t": 325.2,
  "p_t_theory": 180.9,
  "p_c": 322.2,
  "kl_r": 35.5,
  "l_c": 0.5,
  "l_c_theory": 0.51,
  "k_assumed": 0.5,
  "kl_r_theory": 35.02,
  "reference": "Wakabayashi, M., Nakamura, T., & Yoshida, N. (1980). Experimental studies on the elastic-plastic behavior of braced frames under repeated horizontal loading. Part 2 experiments of braces composed of steel circular tubes, angle-shapes, flat bars or round bars. Bulletin of the Disaster Prevention Research Institute, 29(3), 99-127, Kyoto University, Kyoto, Japan",
  "link": "",
  "latitude": 35.0262,
  "longitude": 135.7808
}

File: specimens/Yamada_et_al_2012__No-14.json
{
  "test_id": 110,
  "id": "Yamada_et_al_2012__No-14",
  "investigator": "Yamada",
  "date": 2012,
  "reference": "Yamada, S., Ishida, T., & Shimada, Y. (2012). \"Hysteresis Model of RHS Columns In the Deteriorating Range Governed by Local Buckling\", Journal of Structural and Construction Engineering AIJ, Vol. 77, No. 674 627-636",
  "url": "https://www.jstage.jst.go.jp/article/aijs/77/674/77_627/_article/-char/en",
  "test_configuration": "3PB",
  "stiffness_coefficient": 3,
  "test_type": "Cyclic",
  "loading_protocol": "Symmetric",
  "forming_process": "NR",
  "seams": "NR",
  "tube_section": "HSS-200x200x6.0",
  "width__mm": 200,
  "depth__mm": 200,
  "flange_thickness__mm": 6,
  "web_thickness__mm": 6,
  "area__mm2": 4563.29,
  "moment_of_inertia__mm4": 28339461.06,
  "radius__mm": 78.81,
  "depth_over_t": 33.33,
  "plastic_section_modulus__mm3": 338832,
  "axial_load_ratio": 0.3,
  "axial_load_sequence": "Constant",
  "loading_angle": 0,
  "steel_type": "STKR400",
  "fy_nominal__n_mm2": 245,
  "fy_measured__n_mm2": 380,
  "f_ultimate__n_mm2": 463.41,
  "mp_measured__knmm": 128756.16,
  "length__mm": 1265,
  "ke_measured__knmm_rad": 9481164.47,
  "my_pos_100fit__knmm": 94380.6,
  "my_neg_100fit__knmm": 90731.11,
  "theta_p_pos_100fit__rad": 0.004,
  "theta_pc_pos_100fit__rad": 0.016,
  "theta_u_pos_100fit__rad": 0.025,
  "theta_p_neg_100fit__rad": 0.004,
  "theta_pc_neg_100fit__rad": 0.009,
  "theta_u_neg_100fit__rad": 0.024,
  "mc_my_pos_100fit": 1.091,
  "mu_mc_pos_100fit": 0.117,
  "mc_my_neg_100fit": 1.162,
  "mu_mc_neg_100fit": 0.105,
  "my_pos_80fit__knmm": 89259.64,
  "my_neg_80fit__knmm": 92182.16,
  "theta_p_pos_80fit__rad": 0.01,
  "theta_pc_pos_80fit__rad": 0.01,
  "theta_u_pos_80fit__rad": 0.025,
  "theta_p_neg_80fit__rad": 0.006,
  "theta_pc_neg_80fit__rad": 0.009,
  "theta_u_neg_80fit__rad": 0.024,
  "mc_my_pos_80fit": 1.15,
  "mu_mc_pos_80fit": 0.12,
  "mc_my_neg_80fit": 1.14,
  "mu_mc_neg_80fit": 0.11,
  "lambda_s": 0.079,
  "lambda_c": 2.501,
  "flexural_buckling": "FALSE",
  "latitude": 35.625759,
  "longitude": 139.341531
}
